Repository: Madhu081096/Data-prediction-in-metallurgy-ANN

# Data-prediction-in-metallurgy-ANN
The values of thermal conductivity(k), density and heat capacity (cp) of an alloy depends on the composition of the elements that particular alloy and the temperature of measurement. In order to model the relationship between these values, artificial neural networks can be used. We have used a model with two hidden layers with 20 and 5 neurons and the output has one neuron. The input neurons can be varied based on the number of elements to train for.

## Required packages

numpy/
matplotlib<br/>
torch  
tqdm
pandas
os 
time

## Training dataset format

The training data should be a csv file with each row as a datapoint to train. Each row should comprise of the element composition for chosen number of elements in percentage, followed by temperature in celcius and the last column as the value to be regressed.

## To train the model with the given dataset

The dataset is available in the folder data. To train, use the following command,

**python main.py --data_path data/data_k.csv --ch k --save_cp True**

The above command is to train for thermal conductivity. To train for density change datapath as data/data_density.csv and replace k with density. Similarly, to train for heat capacity replace path as data/data_cp and k with cp. save_cp is set to true to save the checkpoints during training.

## To test for a single data point

To predict the thermal conductivity, heat capacity and density for certain composition and temperature, we need to make changes in test.py file. Replace the value of variable 'a' with the data that needs prediction as an array with element composition followed by temperature. Change the value of ch as per the value that needs to be predicted. 'k' - Thermal conductivity, 'cp' - heat capacity , 'density' - density. After modifications run the command,

**python test.py**

File: data/data_cpf.csv
Al,Co ,Cr,Cu,Fe,Mn,Mo,Nb,Ta,Ti,Si,W,Ni,Temper( C),cp
0,0,0,0,0,0,0,0,0,0,0,0,100,25,426
0,0,0,0,0,0,0,0,0,0,0,0,100,100,480
0,0,0,0,0,0,0,0,0,0,0,0,100,200,547
0,0,0,0,0,0,0,0,0,0,0,0,100,300,700
0,0,0,0,0,0,0,0,0,0,0,0,100,400,536
0,0,0,0,0,0,0,0,0,0,0,0,100,500,535
0,0,0,0,0,0,0,0,0,0,0,0,100,600,540
0,0,0,0,0,0,0,0,0,0,0,0,100,700,557
0,0,0,0,0,0,0,0,0,0,0,0,100,800,574
0,0,0,0,0,0,0,0,0,0,0,0,100,900,590
0,0,0,0,0,0,0,0,0,0,0,0,100,1000,605
0,0,0,0,0,0,0,0,0,0,0,0,100,1100,611
0,0,0,0,0,0,0,0,0,0,0,0,100,1200,617
0,0,0,0,0,0,0,0,0,0,0,0,100,1300,617
0,0,0,0,0,0,0,0,0,0,0,0,100,1400,617
0,0,0,0,0,0,0,0,0,0,0,0,100,1455,617
0,0,0,30,1.5,1,0,0,0,0,0,0,67.5,21,427
0,0,0,68.3,0.7,0,0,0,0,0,0,0,31,25,380
0,0,0,55,0,0,0,0,0,0,0,0,45,25,421
2.8,0,0,29,0,0,0,0,0,0.5,0,0,67.7,21,419
0,0,16,0.25,6,0.5,0,0,0,0,0.25,0,77,21,444
0,1.25,20.5,0,2.3,0.25,14.2,0,0,0,0.04,3.2,58.26,25,381
1.4,0,23,0,15.1,0,0,0,0,0,0,0,60.5,25,448
1.2,12.5,21.5,0,0,0,9,0,0,0,0,0,55.8,25,419
0,0,21,0,0.5,0.5,16,0,0,0.1,0.04,4,57.86,20,373
0,0,21,0,0.5,0.5,16,0,0,0.1,0.04,4,57.86,100,389
0,0,21,0,0.5,0.5,16,0,0,0.1,0.04,4,57.86,200,410
0,0,21,0,0.5,0.5,16,0,0,0.1,0.04,4,57.86,300,431
0,0,21,0,0.5,0.5,16,0,0,0.1,0.04,4,57.86,400,456
0,0,21,0,0.5,0.5,16,0,0,0.1,0.04,4,57.86,500,477
0,0,21,0,0.5,0.5,16,0,0,0.1,0.04,4,57.86,600,498
0,0,21,0,0.5,0.5,16,0,0,0.1,0.04,4,57.86,700,519
0.3,0,22,0,0,0.25,9,4,0,0.3,0.25,0,63.9,21,410
0.5,1,19,0.3,16.7,0.35,3.1,5.2,0,0.9,0.35,0,52.6,25,435
0.5,1,19,0.3,16.7,0.35,3.1,5.2,0,0.9,0.35,0,52.6,100,455
0.5,1,19,0.3,16.7,0.35,3.1,5.2,0,0.9,0.35,0,52.6,200,479
0.5,1,19,0.3,16.7,0.35,3.1,5.2,0,0.9,0.35,0,52.6,300,497
0.5,1,19,0.3,16.7,0.35,3.1,5.2,0,0.9,0.35,0,52.6,400,515
0.5,1,19,0.3,16.7,0.35,3.1,5.2,0,0.9,0.35,0,52.6,500,527
0.5,1,19,0.3,16.7,0.35,3.1,5.2,0,0.9,0.35,0,52.6,600,558
0.5,1,19,0.3,16.7,0.35,3.1,5.2,0,0.9,0.35,0,52.6,700,568
0.5,1,19,0.3,16.7,0.35,3.1,5.2,0,0.9,0.35,0,52.6,800,680
0.5,1,19,0.3,16.7,0.35,3.1,5.2,0,0.9,0.35,0,52.6,900,640
0.5,1,19,0.3,16.7,0.35,3.1,5.2,0,0.9,0.35,0,52.6,1000,620
0.5,1,19,0.3,16.7,0.35,3.1,5.2,0,0.9,0.35,0,52.6,1100,640
0.5,1,19,0.3,16.7,0.35,3.1,5.2,0,0.9,0.35,0,52.6,1170,650
0.5,1,19,0.3,16.7,0.35,3.1,5.2,0,0.9,0.35,0,52.6,1336,720
0.5,1,19,0.3,16.7,0.35,3.1,5.2,0,0.9,0.35,0,52.6,1500,720
0,0,15,0,7,0,0,0,0,2.5,0,0,75.5,25,425
0,0,18.5,0,44.8,0,0,0,0,0,1.2,0,35.5,25,460
0,0,20,3.5,38.4,0,2.5,0.6,0,0,0,0,35,25,500
0,0,15.5,0,5.5,0,16,0,0,0,0,4,59,25,427
0,1.5,22,0,18.5,0,9,0,0,0,0,0.6,48.4,25,461
0.4,0,21,0,45,0,0,0,0,0.4,0,0,33.2,25,460
0,0,18,0,40,0,0,0,0,0,2,0,40,25,450
0.5,0,5.5,0,47,0,0,0,0,2.5,0,0,44.5,25,502
0,1.5,22,0,18.5,0.5,9,0,0,0,0.5,0.6,47.4,25,439
0,1.5,22,0,18.5,0.5,9,0,0,0,0.5,0.6,47.4,100,454
0,1.5,22,0,18.5,0.5,9,0,0,0,0.5,0.6,47.4,200,473
0,1.5,22,0,18.5,0.5,9,0,0,0,0.5,0.6,47.4,300,493
0,1.5,22,0,18.5,0.5,9,0,0,0,0.5,0.6,47.4,400,512
0,1.5,22,0,18.5,0.5,9,0,0,0,0.5,0.6,47.4,500,532
0,1.5,22,0,18.5,0.5,9,0,0,0,0.5,0.6,47.4,600,551
0,1.5,22,0,18.5,0.5,9,0,0,0,0.5,0.6,47.4,700,582
0,1.5,22,0,18.5,0.5,9,0,0,0,0.5,0.6,47.4,800,604
0,1.5,22,0,18.5,0.5,9,0,0,0,0.5,0.6,47.4,900,626
0,1.5,22,0,18.5,0.5,9,0,0,0,0.5,0.6,47.4,1000,648
0,1.5,22,0,18.5,0.5,9,0,0,0,0.5,0.6,47.4,1100,670
0,1.5,22,0,18.5,0.5,9,0,0,0,0.5,0.6,47.4,1200,692
0,1.5,22,0,18.5,0.5,9,0,0,0,0.5,0.6,47.4,1260,710
0,0,20,0,0,0,0,0,0,0.4,0,0,79.6,25,461
1.5,0,20,0,0,0,0,0,0,2,0,0,76.5,25,460
1,0,30,0,0,0,0,0,0,1.8,0,0,67.2,25,461
1.4,17,20,0,0,0,0,0,0,2.4,0,0,59.2,25,445
5,20,15,0,0,0,5,0,0,1.2,0,0,53.8,25,419
5,13,14,0,0,0,3,0,0,4,0,0,61,25,444
0.5,20,20,0,0,0,6,0,0,2,0,0,51.5,25,461
1,0,16,0,32,0,3,0,0,1,0,0,47,25,544
2.1,14,18,0,0,0,7,0,0,2.25,0,0,56.65,25,419
0,0,20.5,0.25,45,0.75,0,0,0,1,0.5,0,32,26,452
0,0.5,0.5,0,1,0.5,28,0,0,0,0,0,69.5,200,406
0,0.5,0.5,0,1,0.5,28,0,0,0,0,0,69.5,400,431
0,0.5,0.5,0,1,0.5,28,0,0,0,0,0,69.5,600,456
0,1,16,0,1,0.5,16,0,0,0.35,0,0,65.15,25,406
0,1,16,0,1,0.5,16,0,0,0.35,0,0,65.15,100,426
0,1,16,0,1,0.5,16,0,0,0.35,0,0,65.15,200,448
0,1,16,0,1,0.5,16,0,0,0.35,0,0,65.15,300,465
0,1,16,0,1,0.5,16,0,0,0.35,0,0,65.15,400,477
0,1,16,0,1,0.5,16,0,0,0.35,0,0,65.15,500,490
0,1,16,0,1,0.5,16,0,0,0.35,0,0,65.15,600,502
0,1.25,22,0,3,0.25,13,0,0,0,0,3,57.5,52,414
0,1.25,22,0,3,0.25,13,0,0,0,0,3,57.5,100,423
0,1.25,22,0,3,0.25,13,0,0,0,0,3,57.5,200,444
0,1.25,22,0,3,0.25,13,0,0,0,0,3,57.5,300,460
0,1.25,22,0,3,0.25,13,0,0,0,0,3,57.5,400,476
0,1.25,22,0,3,0.25,13,0,0,0,0,3,57.5,500,485
0,1.25,22,0,3,0.25,13,0,0,0,0,3,57.5,600,514
0,1.25,15.5,0,5.5,0.5,16,0,0,0,0,3.75,57.5,25,427
0,1.25,22,2,19.5,1.5,6.5,1,1,0,0.5,0.5,44.25,100,455
0,1.25,22,2,19.5,1.5,6.5,1,1,0,0.5,0.5,44.25,200,480
0,1.25,22,2,19.5,1.5,6.5,1,1,0,0.5,0.5,44.25,300,502
0,1.25,22,2,19.5,1.5,6.5,1,1,0,0.5,0.5,44.25,400,520
0,1.25,22,2,19.5,1.5,6.5,1,1,0,0.5,0.5,44.25,500,535
0,1.25,22,2,19.5,1.5,6.5,1,1,0,0.5,0.5,44.25,600,553
0,1.25,22,2,19.5,1.5,6.5,1,1,0,0.5,0.5,44.25,700,570
0,1.25,22,2,19.5,1.5,6.5,1,1,0,0.5,0.5,44.25,800,586
0,1.25,22,2,19.5,1.5,6.5,1,1,0,0.5,0.5,44.25,900,603
0,1.25,22,2,19.5,1.5,6.5,1,1,0,0.5,0.5,44.25,1000,620
0.25,0.1,7,0.2,2.5,0.4,16.5,0,0,0.25,0.5,0.25,72.05,100,419
0.25,0.1,7,0.2,2.5,0.4,16.5,0,0,0.25,0.5,0.25,72.05,200,440
0.25,0.1,7,0.2,2.5,0.4,16.5,0,0,0.25,0.5,0.25,72.05,300,456
0.25,0.1,7,0.2,2.5,0.4,16.5,0,0,0.25,0.5,0.25,72.05,400,469
0.25,0.1,7,0.2,2.5,0.4,16.5,0,0,0.25,0.5,0.25,72.05,480,477
0.25,0.1,7,0.2,2.5,0.4,16.5,0,0,0.25,0.5,0.25,72.05,540,486
0.25,0.1,7,0.2,2.5,0.4,16.5,0,0,0.25,0.5,0.25,72.05,570,523
0.25,0.1,7,0.2,2.5,0.4,16.5,0,0,0.25,0.5,0.25,72.05,590,565
0.25,0.1,7,0.2,2.5,0.4,16.5,0,0,0.25,0.5,0.25,72.05,620,586
0.25,0.1,7,0.2,2.5,0.4,16.5,0,0,0.25,0.5,0.25,72.05,660,582
0.25,0.1,7,0.2,2.5,0.4,16.5,0,0,0.25,0.5,0.25,72.05,680,578
0.25,0.1,7,0.2,2.5,0.4,16.5,0,0,0.25,0.5,0.25,72.05,700,578
0.3,1,15.5,0,1.5,0.6,15,0,0,0,0.5,0,65.6,100,427
0.3,1,15.5,0,1.5,0.6,15,0,0,0,0.5,0,65.6,200,448
0.3,1,15.5,0,1.5,0.6,15,0,0,0,0.5,0,65.6,300,465
0.3,1,15.5,0,1.5,0.6,15,0,0,0,0.5,0,65.6,400,477
0.3,1,15.5,0,1.5,0.6,15,0,0,0,0.5,0,65.6,500,490
0.3,1,15.5,0,1.5,0.6,15,0,0,0,0.5,0,65.6,600,498
0.3,1,15.5,0,1.5,0.6,15,0,0,0,0.5,0,65.6,700,594
0.3,1,15.5,0,1.5,0.6,15,0,0,0,0.5,0,65.6,800,590
0.3,1,15.5,0,1.5,0.6,15,0,0,0,0.5,0,65.6,900,594
0.3,1,15.5,0,1.5,0.6,15,0,0,0,0.5,0,65.6,1000,599
0.3,1,15.5,0,1.5,0.6,15,0,0,0,0.5,0,65.6,1100,603
0,53.9,26,0,3,0.8,5,0,0,0,0.3,2,9,25,456
0,53.9,26,0,3,0.8,5,0,0,0,0.3,2,9,100,470
0,53.9,26,0,3,0.8,5,0,0,0,0.3,2,9,200,482
0,53.9,26,0,3,0.8,5,0,0,0,0.3,2,9,300,504
0,53.9,26,0,3,0.8,5,0,0,0,0.3,2,9,400,525
0,53.9,26,0,3,0.8,5,0,0,0,0.3,2,9,500,545
0,53.9,26,0,3,0.8,5,0,0,0,0.3,2,9,600,573
1.5,11,19,0,2.5,0.05,10,0,0,3.1,0.25,0,52.6,21,452
0.25,1.5,1.5,0.1,1.5,1.5,28.5,0.1,0.1,0.1,0,1.5,63.35,25,373
0.25,1.5,1.5,0.1,1.5,1.5,28.5,0.1,0.1,0.1,0,1.5,63.35,100,382
0.25,1.5,1.5,0.1,1.5,1.5,28.5,0.1,0.1,0.1,0,1.5,63.35,200,409
0.25,1.5,1.5,0.1,1.5,1.5,28.5,0.1,0.1,0.1,0,1.5,63.35,300,421
0.25,1.5,1.5,0.1,1.5,1.5,28.5,0.1,0.1,0.1,0,1.5,63.35,400,431
0.25,1.5,1.5,0.1,1.5,1.5,28.5,0.1,0.1,0.1,0,1.5,63.35,500,436
0.25,1.5,1.5,0.1,1.5,1.5,28.5,0.1,0.1,0.1,0,1.5,63.35,600,434
0.25,0.5,15,0,1,0.25,22,0,0,0,0.04,0,60.96,25,403
0.25,0.5,15,0,1,0.25,22,0,0,0,0.04,0,60.96,100,416
0.25,0.5,15,0,1,0.25,22,0,0,0,0.04,0,60.96,200,429
0.25,0.5,15,0,1,0.25,22,0,0,0,0.04,0,60.96,300,439
0.25,0.5,15,0,1,0.25,22,0,0,0,0.04,0,60.96,400,449
0.25,0.5,15,0,1,0.25,22,0,0,0,0.04,0,60.96,500,461
0.25,0.5,15,0,1,0.25,22,0,0,0,0.04,0,60.96,600,457
0.2,29,28,0,1,0.5,0.5,0.5,0,0.5,2.75,0.5,36.55,25,462
0.2,29,28,0,1,0.5,0.5,0.5,0,0.5,2.75,0.5,36.55,100,487
0.2,29,28,0,1,0.5,0.5,0.5,0,0.5,2.75,0.5,36.55,200,506
0.2,29,28,0,1,0.5,0.5,0.5,0,0.5,2.75,0.5,36.55,300,521
0.2,29,28,0,1,0.5,0.5,0.5,0,0.5,2.75,0.5,36.55,400,542
0.2,29,28,0,1,0.5,0.5,0.5,0,0.5,2.75,0.5,36.55,500,562
0.2,29,28,0,1,0.5,0.5,0.5,0,0.5,2.75,0.5,36.55,600,597
0.2,29,28,0,1,0.5,0.5,0.5,0,0.5,2.75,0.5,36.55,700,653
0.2,29,28,0,1,0.5,0.5,0.5,0,0.5,2.75,0.5,36.55,800,672
0.2,29,28,0,1,0.5,0.5,0.5,0,0.5,2.75,0.5,36.55,900,689
0.2,29,28,0,1,0.5,0.5,0.5,0,0.5,2.75,0.5,36.55,1000,704
0.2,29,28,0,1,0.5,0.5,0.5,0,0.5,2.75,0.5,36.55,1100,719
0.2,29,28,0,1,0.5,0.5,0.5,0,0.5,2.75,0.5,36.55,1200,732
0.2,0.5,33.2,0.15,1,0.25,8.1,0,0,0,0.3,0.3,56,25,450
0.2,0.5,33.2,0.15,1,0.25,8.1,0,0,0,0.3,0.3,56,100,470
0.2,0.5,33.2,0.15,1,0.25,8.1,0,0,0,0.3,0.3,56,200,490
0.2,0.5,33.2,0.15,1,0.25,8.1,0,0,0,0.3,0.3,56,300,510
0.2,0.5,33.2,0.15,1,0.25,8.1,0,0,0,0.3,0.3,56,400,530
0.2,0.5,33.2,0.15,1,0.25,8.1,0,0,0,0.3,0.3,56,500,530
0.2,0.5,33.2,0.15,1,0.25,8.1,0,0,0,0.3,0.3,56,600,600
0.25,1,23,1.6,1.5,0.25,16,0,0,0,0,0,56.4,25,428
0.25,1,23,1.6,1.5,0.25,16,0,0,0,0,0,56.4,100,434
0.25,1,23,1.6,1.5,0.25,16,0,0,0,0,0,56.4,200,443
0.25,1,23,1.6,1.5,0.25,16,0,0,0,0,0,56.4,300,455
0.25,1,23,1.6,1.5,0.25,16,0,0,0,0,0,56.4,400,468
0.25,1,23,1.6,1.5,0.25,16,0,0,0,0,0,56.4,500,486
0.25,0,21,0,1,0.4,17,0,0,0,0,0.5,59.85,25,412
0.25,0,21,0,1,0.4,17,0,0,0,0,0.5,59.85,100,434
0.25,0,21,0,1,0.4,17,0,0,0,0,0.5,59.85,200,451
0.25,0,21,0,1,0.4,17,0,0,0,0,0.5,59.85,300,465
0.25,0,21,0,1,0.4,17,0,0,0,0,0.5,59.85,400,577
0.25,0,21,0,1,0.4,17,0,0,0,0,0.5,59.85,500,488
0.25,0,21,0,1,0.4,17,0,0,0,0,0.5,59.85,600,504
0.2,0.5,21,0,2.5,0.25,9,1.85,1.85,0.2,0.1,0,62.55,25,410
0.2,0.5,21,0,2.5,0.25,9,1.85,1.85,0.2,0.1,0,62.55,100,428
0.2,0.5,21,0,2.5,0.25,9,1.85,1.85,0.2,0.1,0,62.55,200,455
0.2,0.5,21,0,2.5,0.25,9,1.85,1.85,0.2,0.1,0,62.55,300,477
0.2,0.5,21,0,2.5,0.25,9,1.85,1.85,0.2,0.1,0,62.55,400,503
0.2,0.5,21,0,2.5,0.25,9,1.85,1.85,0.2,0.1,0,62.55,500,527
0.2,0.5,21,0,2.5,0.25,9,1.85,1.85,0.2,0.1,0,62.55,600,552
0.2,0.5,21,0,2.5,0.25,9,1.85,1.85,0.2,0.1,0,62.55,700,576
0.2,0.5,21,0,2.5,0.25,9,1.85,1.85,0.2,0.1,0,62.55,800,600
0.2,0.5,21,0,2.5,0.25,9,1.85,1.85,0.2,0.1,0,62.55,900,625
0.2,0.5,21,0,2.5,0.25,9,1.85,1.85,0.2,0.1,0,62.55,1000,648
0.2,18,22,0,32,1,3,0.5,0.6,0,0.4,2.5,19.8,25,464
0.2,18,22,0,32,1,3,0.5,0.6,0,0.4,2.5,19.8,100,475
0.2,18,22,0,32,1,3,0.5,0.6,0,0.4,2.5,19.8,200,493
0.2,18,22,0,32,1,3,0.5,0.6,0,0.4,2.5,19.8,300,508
0.2,18,22,0,32,1,3,0.5,0.6,0,0.4,2.5,19.8,400,523
0.2,18,22,0,32,1,3,0.5,0.6,0,0.4,2.5,19.8,500,538
0.2,18,22,0,32,1,3,0.5,0.6,0,0.4,2.5,19.8,600,552
0.2,18,22,0,32,1,3,0.5,0.6,0,0.4,2.5,19.8,700,561
0.2,18,22,0,32,1,3,0.5,0.6,0,0.4,2.5,19.8,800,570
0.2,18,22,0,32,1,3,0.5,0.6,0,0.4,2.5,19.8,900,595
0.2,18,22,0,32,1,3,0.5,0.6,0,0.4,2.5,19.8,1000,618
0.2,18,22,0,32,1,3,0.5,0.6,0,0.4,2.5,19.8,1100,638
1.5,10,20,0,0.75,0.15,8.5,0,0,2.1,0.1,0,56.9,25,436
1.5,10,20,0,0.75,0.15,8.5,0,0,2.1,0.1,0,56.9,100,463
1.5,10,20,0,0.75,0.15,8.5,0,0,2.1,0.1,0,56.9,200,494
1.5,10,20,0,0.75,0.15,8.5,0,0,2.1,0.1,0,56.9,300,522
1.5,10,20,0,0.75,0.15,8.5,0,0,2.1,0.1,0,56.9,400,544
1.5,10,20,0,0.75,0.15,8.5,0,0,2.1,0.1,0,56.9,500,563
1.5,10,20,0,0.75,0.15,8.5,0,0,2.1,0.1,0,56.9,600,581
1.5,10,20,0,0.75,0.15,8.5,0,0,2.1,0.1,0,56.9,700,594
1.5,10,20,0,0.75,0.15,8.5,0,0,2.1,0.1,0,56.9,800,650
1.5,10,20,0,0.75,0.15,8.5,0,0,2.1,0.1,0,56.9,900,668
1.5,10,20,0,0.75,0.15,8.5,0,0,2.1,0.1,0,56.9,1000,676
0.25,0.5,8,0,1,0.4,25,0,0,0,0.4,0,64.45,25,386
0.25,0.5,8,0,1,0.4,25,0,0,0,0.4,0,64.45,100,405
0.25,0.5,8,0,1,0.4,25,0,0,0,0.4,0,64.45,200,419
0.25,0.5,8,0,1,0.4,25,0,0,0,0.4,0,64.45,300,431
0.25,0.5,8,0,1,0.4,25,0,0,0,0.4,0,64.45,400,439
0.25,0.5,8,0,1,0.4,25,0,0,0,0.4,0,64.45,500,451
0.25,0.5,8,0,1,0.4,25,0,0,0,0.4,0,64.45,600,470
0.25,0.5,8,0,1,0.4,25,0,0,0,0.4,0,64.45,700,595
0.25,0.5,8,0,1,0.4,25,0,0,0,0.4,0,64.45,800,605
0.25,0.5,8,0,1,0.4,25,0,0,0,0.4,0,64.45,900,610
0.25,0.5,8,0,1,0.4,25,0,0,0,0.4,0,64.45,1000,627
0.3,2.5,22,0,1.5,0.5,2,0.25,0,0.1,0.4,14,56.45,25,397
0.3,2.5,22,0,1.5,0.5,2,0.25,0,0.1,0.4,14,56.45,100,419
0.3,2.5,22,0,1.5,0.5,2,0.25,0,0.1,0.4,14,56.45,200,435
0.3,2.5,22,0,1.5,0.5,2,0.25,0,0.1,0.4,14,56.45,300,448
0.3,2.5,22,0,1.5,0.5,2,0.25,0,0.1,0.4,14,56.45,400,465
0.3,2.5,22,0,1.5,0.5,2,0.25,0,0.1,0.4,14,56.45,500,473
0.3,2.5,22,0,1.5,0.5,2,0.25,0,0.1,0.4,14,56.45,600,486
0.3,2.5,22,0,1.5,0.5,2,0.25,0,0.1,0.4,14,56.45,700,574
0.3,2.5,22,0,1.5,0.5,2,0.25,0,0.1,0.4,14,56.45,800,595
0.3,2.5,22,0,1.5,0.5,2,0.25,0,0.1,0.4,14,56.45,1000,617
0.3,2.5,22,0,1.5,0.5,2,0.25,0,0.1,0.4,14,56.45,900,609
3.3,19,19,0,1.5,0.4,7.5,0,0.5,0.5,0.1,0.3,47.9,600,541
3.3,19,19,0,1.5,0.4,7.5,0,0.5,0.5,0.1,0.3,47.9,700,555
3.3,19,19,0,1.5,0.4,7.5,0,0.5,0.5,0.1,0.3,47.9,800,566
3.3,19,19,0,1.5,0.4,7.5,0,0.5,0.5,0.1,0.3,47.9,900,575
3.3,19,19,0,1.5,0.4,7.5,0,0.5,0.5,0.1,0.3,47.9,1000,584
4.5,1,16,0,3,0.25,0.25,0.1,0,0.25,0.1,0.5,74.05,25,452
4.5,1,16,0,3,0.25,0.25,0.1,0,0.25,0.1,0.5,74.05,100,470
4.5,1,16,0,3,0.25,0.25,0.1,0,0.25,0.1,0.5,74.05,200,493
4.5,1,16,0,3,0.25,0.25,0.1,0,0.25,0.1,0.5,74.05,300,515
4.5,1,16,0,3,0.25,0.25,0.1,0,0.25,0.1,0.5,74.05,400,538
4.5,1,16,0,3,0.25,0.25,0.1,0,0.25,0.1,0.5,74.05,500,561
4.5,1,16,0,3,0.25,0.25,0.1,0,0.25,0.1,0.5,74.05,600,611
4.5,1,16,0,3,0.25,0.25,0.1,0,0.25,0.1,0.5,74.05,700,668
4.5,1,16,0,3,0.25,0.25,0.1,0,0.25,0.1,0.5,74.05,800,705
4.5,1,16,0,3,0.25,0.25,0.1,0,0.25,0.1,0.5,74.05,900,728
4.5,1,16,0,3,0.25,0.25,0.1,0,0.25,0.1,0.5,74.05,1000,742
4.5,1,16,0,3,0.25,0.25,0.1,0,0.25,0.1,0.5,74.05,1100,749
4.5,1,16,0,3,0.25,0.25,0.1,0,0.25,0.1,0.5,74.05,1200,753
0,39,22,0,3,0.75,0,0,0,0,0.35,14,20.9,100,423
0,39,22,0,3,0.75,0,0,0,0,0.35,14,20.9,200,444
0,39,22,0,3,0.75,0,0,0,0,0.35,14,20.9,300,465
0,39,22,0,3,0.75,0,0,0,0,0.35,14,20.9,400,486
0,39,22,0,3,0.75,0,0,0,0,0.35,14,20.9,500,502
0,39,22,0,3,0.75,0,0,0,0,0.35,14,20.9,600,523
0,39,22,0,3,0.75,0,0,0,0,0.35,14,20.9,700,540
0,39,22,0,3,0.75,0,0,0,0,0.35,14,20.9,800,557
0,39,22,0,3,0.75,0,0,0,0,0.35,14,20.9,900,573
0,39,22,0,3,0.75,0,0,0,0,0.35,14,20.9,1000,590
0,51.3,20,0,1.5,1.5,0.5,0,0,0,0.2,15,10,25,403
0,51.3,20,0,1.5,1.5,0.5,0,0,0,0.2,15,10,100,424
0,51.3,20,0,1.5,1.5,0.5,0,0,0,0.2,15,10,200,445
0,51.3,20,0,1.5,1.5,0.5,0,0,0,0.2,15,10,300,455
0,51.3,20,0,1.5,1.5,0.5,0,0,0,0.2,15,10,400,462
0,51.3,20,0,1.5,1.5,0.5,0,0,0,0.2,15,10,500,495
0,51.3,20,0,1.5,1.5,0.5,0,0,0,0.2,15,10,600,508
0,51.3,20,0,1.5,1.5,0.5,0,0,0,0.2,15,10,700,582
0,51.3,20,0,1.5,1.5,0.5,0,0,0,0.2,15,10,800,592
0,51.3,20,0,1.5,1.5,0.5,0,0,0,0.2,15,10,900,596
0,51.3,20,0,1.5,1.5,0.5,0,0,0,0.2,15,10,1000,598
3.53,8.26,15.85,0,0,0,1.73,2.5,1.73,3.49,0,2.57,60.34,25,450
3.53,8.26,15.85,0,0,0,1.73,2.5,1.73,3.49,0,2.57,60.34,127,473
3.53,8.26,15.85,0,0,0,1.73,2.5,1.73,3.49,0,2.57,60.34,327,511
3.53,8.26,15.85,0,0,0,1.73,2.5,1.73,3.49,0,2.57,60.34,527,547
3.53,8.26,15.85,0,0,0,1.73,2.5,1.73,3.49,0,2.57,60.34,727,631
3.53,8.26,15.85,0,0,0,1.73,2.5,1.73,3.49,0,2.57,60.34,927,675
2.95,9.6,13.9,0,0,0,4.05,0,0,4.95,0,3.9,60.65,25,457
2.95,9.6,13.9,0,0,0,4.05,0,0,4.95,0,3.9,60.65,127,480
2.95,9.6,13.9,0,0,0,4.05,0,0,4.95,0,3.9,60.65,327,519
2.95,9.6,13.9,0,0,0,4.05,0,0,4.95,0,3.9,60.65,527,557
2.95,9.6,13.9,0,0,0,4.05,0,0,4.95,0,3.9,60.65,727,644
2.95,9.6,13.9,0,0,0,4.05,0,0,4.95,0,3.9,60.65,927,681

File: data/data_kf.csv
Al,Co ,Cr,Cu,Fe,Mn,Mo,Nb,Ta,Ti,Si,W,Ni,Temp,K
0,0,0,0,0,0,0,0,0,0,0,0,100,25,90
0,0,0,0,0,0,0,0,0,0,0,0,100,100,87
0,0,0,0,0,0,0,0,0,0,0,0,100,200,76
0,0,0,0,0,0,0,0,0,0,0,0,100,300,64
0,0,0,0,0,0,0,0,0,0,0,0,100,400,60
0,0,0,0,0,0,0,0,0,0,0,0,100,500,62
0,0,0,0,0,0,0,0,0,0,0,0,100,600,65
0,0,0,0,0,0,0,0,0,0,0,0,100,700,67
0,0,0,0,0,0,0,0,0,0,0,0,100,800,71
0,0,0,0,0,0,0,0,0,0,0,0,100,900,72.7
0,0,0,0,0,0,0,0,0,0,0,0,100,1000,76.7
0,0,0,0,0,0,0,0,0,0,0,0,100,1100,79.5
0,0,0,0,0,0,0,0,0,0,0,0,100,1200,82
0,0,0,0,0,0,0,0,0,0,0,0,100,1300,83.5
0,0,0,0,0,0,0,0,0,0,0,0,100,1400,85
0,0,0,0,0,0,0,0,0,0,0,0,100,1455,86.5
0,0,0,30,1.5,1,0,0,0,0,0,0,67.5,25,21.7
0,0,0,30,1.5,1,0,0,0,0,0,0,67.5,93,24.1
0,0,0,30,1.5,1,0,0,0,0,0,0,67.5,204,27.8
0,0,0,30,1.5,1,0,0,0,0,0,0,67.5,316,31
0,0,0,30,1.5,1,0,0,0,0,0,0,67.5,427,34.3
0,0,0,30,1.5,1,0,0,0,0,0,0,67.5,538,38.1
0,0,0,30,1.5,1,0,0,0,0,0,0,67.5,649,41.4
0,0,0,30,1.5,1,0,0,0,0,0,0,67.5,760,44.9
0,0,0,30,1.5,1,0,0,0,0,0,0,67.5,871,48.3
0,0,0,30,1.5,1,0,0,0,0,0,0,67.5,982,51.9
0,0,0,68.3,0.7,0,0,0,0,0,0,0,31,25,29.4
0,0,0,55,0,0,0,0,0,0,0,0,45,25,19.5
2.8,0,0,29,0,0,0,0,0,0.5,0,0,67.7,25,17.4
2.8,0,0,29,0,0,0,0,0,0.5,0,0,67.7,93,19.6
2.8,0,0,29,0,0,0,0,0,0.5,0,0,67.7,204,22.5
2.8,0,0,29,0,0,0,0,0,0.5,0,0,67.7,316,25.6
2.8,0,0,29,0,0,0,0,0,0.5,0,0,67.7,427,28.5
2.8,0,0,29,0,0,0,0,0,0.5,0,0,67.7,538,31.7
2.8,0,0,29,0,0,0,0,0,0.5,0,0,67.7,649,34.6
2.8,0,0,29,0,0,0,0,0,0.5,0,0,67.7,760,37.8
2.8,0,0,29,0,0,0,0,0,0.5,0,0,67.7,871,40.6
0,0,16,0.25,6,0.5,0,0,0,0,0.25,0,77,25,14.8
1.4,0,23,0,15.1,0,0,0,0,0,0,0,60.5,25,11.2
1.2,12.5,21.5,0,0,0,9,0,0,0,0,0,55.8,25,13.6
0.3,0,22,0,0,0.25,9,4,0,0.3,0.25,0,63.9,21,9.8
0.3,0,22,0,0,0.25,9,4,0,0.3,0.25,0,63.9,538,17.5
0.3,0,22,0,0,0.25,9,4,0,0.3,0.25,0,63.9,871,22.8
0.5,1,19,0.3,16.7,0.35,3.1,5.2,0,0.9,0.35,0,52.6,25,8.9
0.5,1,19,0.3,16.7,0.35,3.1,5.2,0,0.9,0.35,0,52.6,100,10.8
0.5,1,19,0.3,16.7,0.35,3.1,5.2,0,0.9,0.35,0,52.6,200,12.9
0.5,1,19,0.3,16.7,0.35,3.1,5.2,0,0.9,0.35,0,52.6,300,15.2
0.5,1,19,0.3,16.7,0.35,3.1,5.2,0,0.9,0.35,0,52.6,400,17.4
0.5,1,19,0.3,16.7,0.35,3.1,5.2,0,0.9,0.35,0,52.6,500,18.7
0.5,1,19,0.3,16.7,0.35,3.1,5.2,0,0.9,0.35,0,52.6,600,20.8
0.5,1,19,0.3,16.7,0.35,3.1,5.2,0,0.9,0.35,0,52.6,700,21.9
0.5,1,19,0.3,16.7,0.35,3.1,5.2,0,0.9,0.35,0,52.6,800,26.9
0.5,1,19,0.3,16.7,0.35,3.1,5.2,0,0.9,0.35,0,52.6,900,25.8
0.5,1,19,0.3,16.7,0.35,3.1,5.2,0,0.9,0.35,0,52.6,1000,26.7
0.5,1,19,0.3,16.7,0.35,3.1,5.2,0,0.9,0.35,0,52.6,1100,28.3
0.5,1,19,0.3,16.7,0.35,3.1,5.2,0,0.9,0.35,0,52.6,1170,29.3
0.5,1,19,0.3,16.7,0.35,3.1,5.2,0,0.9,0.35,0,52.6,1336,29.6
0.5,1,19,0.3,16.7,0.35,3.1,5.2,0,0.9,0.35,0,52.6,1500,29.6
0,0,15,0,7,0,0,0,0,2.5,0,0,75.5,25,12
0,0,18.5,0,44.8,0,0,0,0,0,1.2,0,35.5,25,12.4
0,0,20,3.5,38.4,0,2.5,0.6,0,0,0,0,35,25,12.3
0,0,22.5,2,19.5,0,7,0,0,0,0,0,49,25,14.26
0,0,15.5,0,5.5,0,16,0,0,0,0,4,59,25,9.8
0,1.5,22,0,18.5,0,9,0,0,0,0,0.6,48.4,25,11.6
0.4,0,21,0,45,0,0,0,0,0.4,0,0,33.2,25,11.5
0,0,18,0,40,0,0,0,0,0,2,0,40,25,12
0.5,0,5.5,0,47,0,0,0,0,2.5,0,0,44.5,25,12.1
0,1.5,22,0,18.5,0.5,9,0,0,0,0.5,0.6,47.4,25,10.3
0,1.5,22,0,18.5,0.5,9,0,0,0,0.5,0.6,47.4,100,11.5
0,1.5,22,0,18.5,0.5,9,0,0,0,0.5,0.6,47.4,200,13.2
0,1.5,22,0,18.5,0.5,9,0,0,0,0.5,0.6,47.4,300,15
0,1.5,22,0,18.5,0.5,9,0,0,0,0.5,0.6,47.4,400,16.9
0,1.5,22,0,18.5,0.5,9,0,0,0,0.5,0.6,47.4,500,18.8
0,1.5,22,0,18.5,0.5,9,0,0,0,0.5,0.6,47.4,600,20.9
0,1.5,22,0,18.5,0.5,9,0,0,0,0.5,0.6,47.4,700,22.8
0,1.5,22,0,18.5,0.5,9,0,0,0,0.5,0.6,47.4,800,23.8
0,1.5,22,0,18.5,0.5,9,0,0,0,0.5,0.6,47.4,900,25.9
0,1.5,22,0,18.5,0.5,9,0,0,0,0.5,0.6,47.4,1000,28
0,1.5,22,0,18.5,0.5,9,0,0,0,0.5,0.6,47.4,1100,30.2
0,1.5,22,0,18.5,0.5,9,0,0,0,0.5,0.6,47.4,1200,32.4
0,1.5,22,0,18.5,0.5,9,0,0,0,0.5,0.6,47.4,1260,33.7
0,0,20,0,0,0,0,0,0,0.4,0,0,79.6,25,11.7
1.5,0,20,0,0,0,0,0,0,2,0,0,76.5,25,11.2
1,0,30,0,0,0,0,0,0,1.8,0,0,67.2,25,10.9
1.4,17,20,0,0,0,0,0,0,2.4,0,0,59.2,25,11.5
5,20,15,0,0,0,5,0,0,1.2,0,0,53.8,25,10.9
5,13,14,0,0,0,3,0,0,4,0,0,61,25,10.6
0.5,20,20,0,0,0,6,0,0,2,0,0,51.5,25,11.7
1,0,16,0,32,0,3,0,0,1,0,0,47,25,11.7
2.1,14,18,0,0,0,7,0,0,2.25,0,0,56.65,25,11.3
1.5,11,19,0,0,0,11,0,0,3.1,0,0,54.4,25,9
3.5,8,14,0,0,0,3.5,3.5,0,2.5,0,0,65,25,8.7
2.9,18.5,18,0,0,0,4,0,0,2.9,0,0,53.7,25,11.1
4,17,15,0,0,0,5,0,0,3.5,0,0,55.5,25,19.6
1.3,13.5,19.5,0,0,0,4.3,0,0,3,0,0,58.4,25,10.7
1.3,13.5,19.5,0,0,0,4.3,0,0,3,0,0,58.4,200,12.6
1.3,13.5,19.5,0,0,0,4.3,0,0,3,0,0,58.4,400,15.7
1.3,13.5,19.5,0,0,0,4.3,0,0,3,0,0,58.4,600,19.1
1.3,13.5,19.5,0,0,0,4.3,0,0,3,0,0,58.4,700,20.9
1.3,13.5,19.5,0,0,0,4.3,0,0,3,0,0,58.4,800,22.7
1.3,13.5,19.5,0,0,0,4.3,0,0,3,0,0,58.4,900,24.5
0,0,29,0.25,9,0.25,0,0,0,0,0.25,0,61.25,26,13.9
0,0,29,0.25,9,0.25,0,0,0,0,0.25,0,61.25,93,15
0,0,29,0.25,9,0.25,0,0,0,0,0.25,0,61.25,204,17
0,0,29,0.25,9,0.25,0,0,0,0,0.25,0,61.25,316,18.8
0,0,29,0.25,9,0.25,0,0,0,0,0.25,0,61.25,427,20.5
0,0,29,0.25,9,0.25,0,0,0,0,0.25,0,61.25,538,22.8
0,0,29,0.25,9,0.25,0,0,0,0,0.25,0,61.25,649,24.2
0,0,29,0.25,9,0.25,0,0,0,0,0.25,0,61.25,760,26
0,0,29,0.25,9,0.25,0,0,0,0,0.25,0,61.25,871,27.8
0,0,29,0.25,9,0.25,0,0,0,0,0.25,0,61.25,982,29.5
0,0,29,0.25,9,0.25,0,0,0,0,0.25,0,61.25,1083,31.2
0,0,29,0.25,9,0.25,0,0,0,0,0.25,0,61.25,1204,32.8
0,0,20.5,0.25,45,0.75,0,0,0,1,0.5,0,32,21,12.4
0,0,20.5,0.25,45,0.75,0,0,0,1,0.5,0,32,538,20.7
0,0,20.5,0.25,45,0.75,0,0,0,1,0.5,0,32,871,25.6
0.1,0,20,2,32,0.5,3,0,0,1,0,0,41.4,26,11.1
0.1,0,20,2,32,0.5,3,0,0,1,0,0,41.4,93,12.3
0.1,0,20,2,32,0.5,3,0,0,1,0,0,41.4,204,14.1
0.1,0,20,2,32,0.5,3,0,0,1,0,0,41.4,316,15.8
0.1,0,20,2,32,0.5,3,0,0,1,0,0,41.4,427,17.3
0.1,0,20,2,32,0.5,3,0,0,1,0,0,41.4,538,18.9
0.1,0,20,2,32,0.5,3,0,0,1,0,0,41.4,649,20.5
0.1,0,20,2,32,0.5,3,0,0,1,0,0,41.4,760,22.3
0.1,0,20,2,32,0.5,3,0,0,1,0,0,41.4,871,24.8
0.1,0,20,2,32,0.5,3,0,0,1,0,0,41.4,982,27.7
0,0.5,0.5,0,1,0.5,28,0,0,0,0,0,69.5,25,11.1
0,0.5,0.5,0,1,0.5,28,0,0,0,0,0,69.5,100,12.2
0,0.5,0.5,0,1,0.5,28,0,0,0,0,0,69.5,200,13.4
0,0.5,0.5,0,1,0.5,28,0,0,0,0,0,69.5,300,14.6
0,0.5,0.5,0,1,0.5,28,0,0,0,0,0,69.5,400,16
0,0.5,0.5,0,1,0.5,28,0,0,0,0,0,69.5,500,17.3
0,0.5,0.5,0,1,0.5,28,0,0,0,0,0,69.5,600,18.7
0,1,16,0,1,0.5,16,0,0,0.35,0,0,65.15,25,10.1
0,1,16,0,1,0.5,16,0,0,0.35,0,0,65.15,100,11.4
0,1,16,0,1,0.5,16,0,0,0.35,0,0,65.15,200,13.2
0,1,16,0,1,0.5,16,0,0,0.35,0,0,65.15,300,14.9
0,1,16,0,1,0.5,16,0,0,0.35,0,0,65.15,400,16.6
0,1,16,0,1,0.5,16,0,0,0.35,0,0,65.15,500,18.4
0,1,16,0,1,0.5,16,0,0,0.35,0,0,65.15,600,20.4
0,1.25,22,0,3,0.25,13,0,0,0,0,3,57.5,48,10.1
0,1.25,22,0,3,0.25,13,0,0,0,0,3,57.5,100,11.1
0,1.25,22,0,3,0.25,13,0,0,0,0,3,57.5,200,13.4
0,1.25,22,0,3,0.25,13,0,0,0,0,3,57.5,300,15.5
0,1.25,22,0,3,0.25,13,0,0,0,0,3,57.5,400,17.5
0,1.25,22,0,3,0.25,13,0,0,0,0,3,57.5,500,19.5
0,1.25,22,0,3,0.25,13,0,0,0,0,3,57.5,600,21.3
0,1.25,15.5,0,5.5,0.5,16,0,0,0,0,3.75,57.5,38,10.2
0,1.25,15.5,0,5.5,0.5,16,0,0,0,0,3.75,57.5,93,11.1
0,1.25,15.5,0,5.5,0.5,16,0,0,0,0,3.75,57.5,205,13
0,1.25,15.5,0,5.5,0.5,16,0,0,0,0,3.75,57.5,315,15
0,1.25,15.5,0,5.5,0.5,16,0,0,0,0,3.75,57.5,425,16.9
0,1.25,15.5,0,5.5,0.5,16,0,0,0,0,3.75,57.5,540,19
0,1.25,15.5,0,5.5,0.5,16,0,0,0,0,3.75,57.5,650,20.9
0,1.25,15.5,0,5.5,0.5,16,0,0,0,0,3.75,57.5,760,23
0,1.25,15.5,0,5.5,0.5,16,0,0,0,0,3.75,57.5,870,24.9
0,1.25,15.5,0,5.5,0.5,16,0,0,0,0,3.75,57.5,980,26.7
0,1.25,15.5,0,5.5,0.5,16,0,0,0,0,3.75,57.5,1090,28.2
0,1.25,22,2,19.5,1.5,6.5,2,0,0,0.5,0.5,44.25,25,10.1
0,1.25,22,2,19.5,1.5,6.5,2,0,0,0.5,0.5,44.25,100,11.2
0,1.25,22,2,19.5,1.5,6.5,2,0,0,0.5,0.5,44.25,200,12.8
0,1.25,22,2,19.5,1.5,6.5,2,0,0,0.5,0.5,44.25,300,14.3
0,1.25,22,2,19.5,1.5,6.5,2,0,0,0.5,0.5,44.25,400,15.9
0,1.25,22,2,19.5,1.5,6.5,2,0,0,0.5,0.5,44.25,500,17.5
0,1.25,22,2,19.5,1.5,6.5,2,0,0,0.5,0.5,44.25,600,19.2
0,1.25,22,2,19.5,1.5,6.5,2,0,0,0.5,0.5,44.25,700,20.8
0,1.25,22,2,19.5,1.5,6.5,2,0,0,0.5,0.5,44.25,800,22.4
0,1.25,22,2,19.5,1.5,6.5,2,0,0,0.5,0.5,44.25,900,24
0,2.5,30,1.75,15,0.75,5,1,0,0,0.4,2.25,41.35,24,10.2
0,2.5,30,1.75,15,0.75,5,1,0,0,0.4,2.25,41.35,100,11.9
0,2.5,30,1.75,15,0.75,5,1,0,0,0.4,2.25,41.35,200,14.4
0,2.5,30,1.75,15,0.75,5,1,0,0,0.4,2.25,41.35,300,16.7
0,2.5,30,1.75,15,0.75,5,1,0,0,0.4,2.25,41.35,400,18.7
0,2.5,30,1.75,15,0.75,5,1,0,0,0.4,2.25,41.35,500,20.3
0,2.5,30,1.75,15,0.75,5,1,0,0,0.4,2.25,41.35,600,21.4
0.25,0.1,7,0.2,2.5,0.4,16.5,0,0,0.25,0.5,0.25,72.05,100,11.5
0.25,0.1,7,0.2,2.5,0.4,16.5,0,0,0.25,0.5,0.25,72.05,200,13.1
0.25,0.1,7,0.2,2.5,0.4,16.5,0,0,0.25,0.5,0.25,72.05,300,14.4
0.25,0.1,7,0.2,2.5,0.4,16.5,0,0,0.25,0.5,0.25,72.05,400,16.5
0.25,0.1,7,0.2,2.5,0.4,16.5,0,0,0.25,0.5,0.25,72.05,500,18
0.25,0.1,7,0.2,2.5,0.4,16.5,0,0,0.25,0.5,0.25,72.05,600,20.3
0.25,0.1,7,0.2,2.5,0.4,16.5,0,0,0.25,0.5,0.25,72.05,700,23.6
0.3,1,15.5,0,1.5,0.6,15,0,0,0,0.5,0,65.6,200,14
0.3,1,15.5,0,1.5,0.6,15,0,0,0,0.5,0,65.6,300,16.1
0.3,1,15.5,0,1.5,0.6,15,0,0,0,0.5,0,65.6,400,17.9
0.3,1,15.5,0,1.5,0.6,15,0,0,0,0.5,0,65.6,500,19.5
0.3,1,15.5,0,1.5,0.6,15,0,0,0,0.5,0,65.6,600,21
0.3,1,15.5,0,1.5,0.6,15,0,0,0,0.5,0,65.6,700,26
0.3,1,15.5,0,1.5,0.6,15,0,0,0,0.5,0,65.6,800,26
0.3,1,15.5,0,1.5,0.6,15,0,0,0,0.5,0,65.6,900,26
0.3,1,15.5,0,1.5,0.6,15,0,0,0,0.5,0,65.6,950,27
0.3,1,15.5,0,1.5,0.6,15,0,0,0,0.5,0,65.6,1000,28
0.8,0.5,16,0,8,0.2,0,0.5,0.5,2.5,0.2,0,70.8,200,14.1
0.8,0.5,16,0,8,0.2,0,0.5,0.5,2.5,0.2,0,70.8,400,16.9
0.8,0.5,16,0,8,0.2,0,0.5,0.5,2.5,0.2,0,70.8,600,19.8
0.8,0.5,16,0,8,0.2,0,0.5,0.5,2.5,0.2,0,70.8,700,21.3
0.8,0.5,16,0,8,0.2,0,0.5,0.5,2.5,0.2,0,70.8,800,22.7
0.8,0.5,16,0,8,0.2,0,0.5,0.5,2.5,0.2,0,70.8,900,24
0,53.9,26,0,3,0.8,5,0,0,0,0.3,2,9,25,12.3
0,53.9,26,0,3,0.8,5,0,0,0,0.3,2,9,100,13.8
0,53.9,26,0,3,0.8,5,0,0,0,0.3,2,9,200,15.6
0,53.9,26,0,3,0.8,5,0,0,0,0.3,2,9,300,17.5
0,53.9,26,0,3,0.8,5,0,0,0,0.3,2,9,400,19.4
0,53.9,26,0,3,0.8,5,0,0,0,0.3,2,9,500,21.5
0,53.9,26,0,3,0.8,5,0,0,0,0.3,2,9,600,23.9
1.5,11,19,0,2.5,0.05,10,0,0,3.1,0.25,0,52.6,149,11.5
1.5,11,19,0,2.5,0.05,10,0,0,3.1,0.25,0,52.6,204,12.5
1.5,11,19,0,2.5,0.05,10,0,0,3.1,0.25,0,52.6,260,13.6
1.5,11,19,0,2.5,0.05,10,0,0,3.1,0.25,0,52.6,316,14.7
1.5,11,19,0,2.5,0.05,10,0,0,3.1,0.25,0,52.6,427,16.8
1.5,11,19,0,2.5,0.05,10,0,0,3.1,0.25,0,52.6,538,18.8
1.5,11,19,0,2.5,0.05,10,0,0,3.1,0.25,0,52.6,593,20
1.5,11,19,0,2.5,0.05,10,0,0,3.1,0.25,0,52.6,649,21
1.5,11,19,0,2.5,0.05,10,0,0,3.1,0.25,0,52.6,704,22
1.5,11,19,0,2.5,0.05,10,0,0,3.1,0.25,0,52.6,760,23.1
1.5,11,19,0,2.5,0.05,10,0,0,3.1,0.25,0,52.6,816,24.1
1.5,11,19,0,2.5,0.05,10,0,0,3.1,0.25,0,52.6,871,25.1
0.25,1.5,1.5,0.1,1.5,1.5,28.5,0.1,0,0.1,0,1.5,63.45,25,11.2
0.25,1.5,1.5,0.1,1.5,1.5,28.5,0.1,0,0.1,0,1.5,63.45,100,12.1
0.25,1.5,1.5,0.1,1.5,1.5,28.5,0.1,0,0.1,0,1.5,63.45,200,13.4
0.25,1.5,1.5,0.1,1.5,1.5,28.5,0.1,0,0.1,0,1.5,63.45,300,14.8
0.25,1.5,1.5,0.1,1.5,1.5,28.5,0.1,0,0.1,0,1.5,63.45,400,16.3
0.25,1.5,1.5,0.1,1.5,1.5,28.5,0.1,0,0.1,0,1.5,63.45,500,17.9
0.25,1.5,1.5,0.1,1.5,1.5,28.5,0.1,0,0.1,0,1.5,63.45,600,19.6
0,20,21,0,30,1.5,3,1,0,0,0.5,2.5,20.5,200,14.6
0,20,21,0,30,1.5,3,1,0,0,0.5,2.5,20.5,300,15.9
0,20,21,0,30,1.5,3,1,0,0,0.5,2.5,20.5,400,17.3
0,20,21,0,30,1.5,3,1,0,0,0.5,2.5,20.5,500,18.6
0,20,21,0,30,1.5,3,1,0,0,0.5,2.5,20.5,600,20
0.25,0.5,15,0,1,0.25,22,0,0,0,0.04,0,60.96,25,9.3
0.25,0.5,15,0,1,0.25,22,0,0,0,0.04,0,60.96,100,10.5
0.25,0.5,15,0,1,0.25,22,0,0,0,0.04,0,60.96,200,11.9
0.25,0.5,15,0,1,0.25,22,0,0,0,0.04,0,60.96,300,13.5
0.25,0.5,15,0,1,0.25,22,0,0,0,0.04,0,60.96,400,14.9
0.25,0.5,15,0,1,0.25,22,0,0,0,0.04,0,60.96,500,16.4
0.25,0.5,15,0,1,0.25,22,0,0,0,0.04,0,60.96,600,17.5
0.2,29,28,0,1,0.5,0.5,0.5,0,0.5,2.75,0.5,36.55,25,10.9
0.2,29,28,0,1,0.5,0.5,0.5,0,0.5,2.75,0.5,36.55,100,12
0.2,29,28,0,1,0.5,0.5,0.5,0,0.5,2.75,0.5,36.55,200,13.6
0.2,29,28,0,1,0.5,0.5,0.5,0,0.5,2.75,0.5,36.55,300,15.4
0.2,29,28,0,1,0.5,0.5,0.5,0,0.5,2.75,0.5,36.55,400,17.6
0.2,29,28,0,1,0.5,0.5,0.5,0,0.5,2.75,0.5,36.55,500,19.9
0.2,29,28,0,1,0.5,0.5,0.5,0,0.5,2.75,0.5,36.55,600,21.8
0.2,29,28,0,1,0.5,0.5,0.5,0,0.5,2.75,0.5,36.55,700,24.7
0.2,29,28,0,1,0.5,0.5,0.5,0,0.5,2.75,0.5,36.55,800,26.1
0.2,29,28,0,1,0.5,0.5,0.5,0,0.5,2.75,0.5,36.55,900,26.9
0.2,29,28,0,1,0.5,0.5,0.5,0,0.5,2.75,0.5,36.55,1000,28.7
0.2,29,28,0,1,0.5,0.5,0.5,0,0.5,2.75,0.5,36.55,1100,31.1
0.2,29,28,0,1,0.5,0.5,0.5,0,0.5,2.75,0.5,36.55,1200,32.9
0.2,0.5,33.2,0.15,1,0.25,8.1,0,0,0,0.3,0.3,56,25,10
0.2,0.5,33.2,0.15,1,0.25,8.1,0,0,0,0.3,0.3,56,100,12
0.2,0.5,33.2,0.15,1,0.25,8.1,0,0,0,0.3,0.3,56,200,14
0.2,0.5,33.2,0.15,1,0.25,8.1,0,0,0,0.3,0.3,56,300,16
0.2,0.5,33.2,0.15,1,0.25,8.1,0,0,0,0.3,0.3,56,400,18
0.2,0.5,33.2,0.15,1,0.25,8.1,0,0,0,0.3,0.3,56,500,19
0.2,0.5,33.2,0.15,1,0.25,8.1,0,0,0,0.3,0.3,56,600,23
0.25,1,23,1.6,1.5,0.25,16,0,0,0,0,0,56.4,25,9.1
0.25,1,23,1.6,1.5,0.25,16,0,0,0,0,0,56.4,100,10.8
0.25,1,23,1.6,1.5,0.25,16,0,0,0,0,0,56.4,200,12.6
0.25,1,23,1.6,1.5,0.25,16,0,0,0,0,0,56.4,300,14.1
0.25,1,23,1.6,1.5,0.25,16,0,0,0,0,0,56.4,400,16.1
0.25,1,23,1.6,1.5,0.25,16,0,0,0,0,0,56.4,500,18
0.25,1,23,1.6,1.5,0.25,16,0,0,0,0,0,56.4,600,21.6
0.25,0,21,0,1,0.4,17,0,0,0,0,0.5,59.85,25,11.8
0.25,0,21,0,1,0.4,17,0,0,0,0,0.5,59.85,100,13.5
0.25,0,21,0,1,0.4,17,0,0,0,0,0.5,59.85,200,15.4
0.25,0,21,0,1,0.4,17,0,0,0,0,0.5,59.85,300,17.1
0.25,0,21,0,1,0.4,17,0,0,0,0,0.5,59.85,400,18.6
0.25,0,21,0,1,0.4,17,0,0,0,0,0.5,59.85,500,20.5
0.25,0,21,0,1,0.4,17,0,0,0,0,0.5,59.85,600,22.4
0.5,0.5,18,0,19,0.2,3,2.5,2.5,0.9,0.2,0,52.7,25,11.4
0.5,0.5,18,0,19,0.2,3,2.5,2.5,0.9,0.2,0,52.7,100,12.6
0.5,0.5,18,0,19,0.2,3,2.5,2.5,0.9,0.2,0,52.7,200,14.3
0.5,0.5,18,0,19,0.2,3,2.5,2.5,0.9,0.2,0,52.7,300,15.9
0.5,0.5,18,0,19,0.2,3,2.5,2.5,0.9,0.2,0,52.7,400,17.5
0.5,0.5,18,0,19,0.2,3,2.5,2.5,0.9,0.2,0,52.7,500,19
0.5,0.5,18,0,19,0.2,3,2.5,2.5,0.9,0.2,0,52.7,600,20.6
0.5,0.5,18,0,19,0.2,3,2.5,2.5,0.9,0.2,0,52.7,700,22.2
0.5,0.5,18,0,19,0.2,3,2.5,2.5,0.9,0.2,0,52.7,800,23.8
0.5,0.5,18,0,19,0.2,3,2.5,2.5,0.9,0.2,0,52.7,900,25.4
0.5,0.5,18,0,19,0.2,3,2.5,2.5,0.9,0.2,0,52.7,1000,27.1
0.2,0.5,21,0,2.5,0.25,9,1.85,1.85,0.2,0.1,0,62.55,25,9.8
0.2,0.5,21,0,2.5,0.25,9,1.85,1.85,0.2,0.1,0,62.55,100,10.9
0.2,0.5,21,0,2.5,0.25,9,1.85,1.85,0.2,0.1,0,62.55,200,12.5
0.2,0.5,21,0,2.5,0.25,9,1.85,1.85,0.2,0.1,0,62.55,300,13.9
0.2,0.5,21,0,2.5,0.25,9,1.85,1.85,0.2,0.1,0,62.55,400,15.3
0.2,0.5,21,0,2.5,0.25,9,1.85,1.85,0.2,0.1,0,62.55,600,18.3
0.2,0.5,21,0,2.5,0.25,9,1.85,1.85,0.2,0.1,0,62.55,700,19.8
0.2,0.5,21,0,2.5,0.25,9,1.85,1.85,0.2,0.1,0,62.55,800,21.5
0.2,0.5,21,0,2.5,0.25,9,1.85,1.85,0.2,0.1,0,62.55,900,23.4
0.2,0.5,21,0,2.5,0.25,9,1.85,1.85,0.2,0.1,0,62.55,1000,25.6
1.2,12.5,22,0,1,0.1,9,0,0,0.3,0.1,0,53.8,200,16.1
1.2,12.5,22,0,1,0.1,9,0,0,0.3,0.1,0,53.8,430,19.5
1.2,12.5,22,0,1,0.1,9,0,0,0.3,0.1,0,53.8,540,21.2
1.2,12.5,22,0,1,0.1,9,0,0,0.3,0.1,0,53.8,650,23
1.2,12.5,22,0,1,0.1,9,0,0,0.3,0.1,0,53.8,760,24.7
1.2,12.5,22,0,1,0.1,9,0,0,0.3,0.1,0,53.8,870,26.4
0.2,18,22,0,32,1,3,0.5,0.6,0,0.4,2.5,19.8,25,11.1
0.2,18,22,0,32,1,3,0.5,0.6,0,0.4,2.5,19.8,100,13.1
0.2,18,22,0,32,1,3,0.5,0.6,0,0.4,2.5,19.8,200,15.4
0.2,18,22,0,32,1,3,0.5,0.6,0,0.4,2.5,19.8,300,17.3
0.2,18,22,0,32,1,3,0.5,0.6,0,0.4,2.5,19.8,400,19
0.2,18,22,0,32,1,3,0.5,0.6,0,0.4,2.5,19.8,500,20.8
0.2,18,22,0,32,1,3,0.5,0.6,0,0.4,2.5,19.8,600,22.4
0.2,18,22,0,32,1,3,0.5,0.6,0,0.4,2.5,19.8,700,24
0.2,18,22,0,32,1,3,0.5,0.6,0,0.4,2.5,19.8,800,25.5
0.2,18,22,0,32,1,3,0.5,0.6,0,0.4,2.5,19.8,900,27.2
0.2,18,22,0,32,1,3,0.5,0.6,0,0.4,2.5,19.8,1000,28.9
0.2,18,22,0,32,1,3,0.5,0.6,0,0.4,2.5,19.8,1100,30.4
1.5,10,20,0,0.75,0.15,8.5,0,0,2.1,0.1,0,56.9,25,10.3
1.5,10,20,0,0.75,0.15,8.5,0,0,2.1,0.1,0,56.9,100,12
1.5,10,20,0,0.75,0.15,8.5,0,0,2.1,0.1,0,56.9,200,14.1
1.5,10,20,0,0.75,0.15,8.5,0,0,2.1,0.1,0,56.9,300,16.3
1.5,10,20,0,0.75,0.15,8.5,0,0,2.1,0.1,0,56.9,400,18.5
1.5,10,20,0,0.75,0.15,8.5,0,0,2.1,0.1,0,56.9,500,20.5
1.5,10,20,0,0.75,0.15,8.5,0,0,2.1,0.1,0,56.9,600,22.6
1.5,10,20,0,0.75,0.15,8.5,0,0,2.1,0.1,0,56.9,700,24.8
1.5,10,20,0,0.75,0.15,8.5,0,0,2.1,0.1,0,56.9,800,26.1
1.5,10,20,0,0.75,0.15,8.5,0,0,2.1,0.1,0,56.9,900,27.3
1.5,10,20,0,0.75,0.15,8.5,0,0,2.1,0.1,0,56.9,1000,28.9
0.3,20,20,0,0.5,0.4,6,0,0,2.3,0.2,0,50.3,25,11.7
0.3,20,20,0,0.5,0.4,6,0,0,2.3,0.2,0,50.3,100,13
0.3,20,20,0,0.5,0.4,6,0,0,2.3,0.2,0,50.3,200,14.7
0.3,20,20,0,0.5,0.4,6,0,0,2.3,0.2,0,50.3,300,16.3
0.3,20,20,0,0.5,0.4,6,0,0,2.3,0.2,0,50.3,400,18
0.3,20,20,0,0.5,0.4,6,0,0,2.3,0.2,0,50.3,500,19.7
0.3,20,20,0,0.5,0.4,6,0,0,2.3,0.2,0,50.3,600,21.4
0.3,20,20,0,0.5,0.4,6,0,0,2.3,0.2,0,50.3,700,23
0.3,20,20,0,0.5,0.4,6,0,0,2.3,0.2,0,50.3,800,24.7
0.3,20,20,0,0.5,0.4,6,0,0,2.3,0.2,0,50.3,900,26.8
0.3,20,20,0,0.5,0.4,6,0,0,2.3,0.2,0,50.3,1000,28.5
0.25,0.5,8,0,1,0.4,25,0,0,0,0.4,0,64.45,25,11.3
0.25,0.5,8,0,1,0.4,25,0,0,0,0.4,0,64.45,100,12.6
0.25,0.5,8,0,1,0.4,25,0,0,0,0.4,0,64.45,200,14.2
0.25,0.5,8,0,1,0.4,25,0,0,0,0.4,0,64.45,300,15.9
0.25,0.5,8,0,1,0.4,25,0,0,0,0.4,0,64.45,400,17.5
0.25,0.5,8,0,1,0.4,25,0,0,0,0.4,0,64.45,500,19.2
0.25,0.5,8,0,1,0.4,25,0,0,0,0.4,0,64.45,600,20.9
0.25,0.5,8,0,1,0.4,25,0,0,0,0.4,0,64.45,700,22.5
0.25,0.5,8,0,1,0.4,25,0,0,0,0.4,0,64.45,800,24.2
0.25,0.5,8,0,1,0.4,25,0,0,0,0.4,0,64.45,900,25.8
0.25,0.5,8,0,1,0.4,25,0,0,0,0.4,0,64.45,1000,27.5
0.3,2.5,22,0,1.5,0.5,2,0.25,0,0.1,0.4,14,56.45,25,8.9
0.3,2.5,22,0,1.5,0.5,2,0.25,0,0.1,0.4,14,56.45,100,10.4
0.3,2.5,22,0,1.5,0.5,2,0.25,0,0.1,0.4,14,56.45,200,12.4
0.3,2.5,22,0,1.5,0.5,2,0.25,0,0.1,0.4,14,56.45,300,14.4
0.3,2.5,22,0,1.5,0.5,2,0.25,0,0.1,0.4,14,56.45,400,16.4
0.3,2.5,22,0,1.5,0.5,2,0.25,0,0.1,0.4,14,56.45,500,18.4
0.3,2.5,22,0,1.5,0.5,2,0.25,0,0.1,0.4,14,56.45,600,20.4
0.3,2.5,22,0,1.5,0.5,2,0.25,0,0.1,0.4,14,56.45,700,22.4
0.3,2.5,22,0,1.5,0.5,2,0.25,0,0.1,0.4,14,56.45,800,24.4
0.3,2.5,22,0,1.5,0.5,2,0.25,0,0.1,0.4,14,56.45,900,26.4
0.3,2.5,22,0,1.5,0.5,2,0.25,0,0.1,0.4,14,56.45,1000,28.4
4.5,1,16,0,3,0.25,0.25,0.1,0,0.25,0.1,0.5,74.05,25,12
4.5,1,16,0,3,0.25,0.25,0.1,0,0.25,0.1,0.5,74.05,100,12.8
4.5,1,16,0,3,0.25,0.25,0.1,0,0.25,0.1,0.5,74.05,200,14.2
4.5,1,16,0,3,0.25,0.25,0.1,0,0.25,0.1,0.5,74.05,300,15.9
4.5,1,16,0,3,0.25,0.25,0.1,0,0.25,0.1,0.5,74.05,400,18.4
4.5,1,16,0,3,0.25,0.25,0.1,0,0.25,0.1,0.5,74.05,500,21.1
4.5,1,16,0,3,0.25,0.25,0.1,0,0.25,0.1,0.5,74.05,600,23.9
4.5,1,16,0,3,0.25,0.25,0.1,0,0.25,0.1,0.5,74.05,700,26.9
4.5,1,16,0,3,0.25,0.25,0.1,0,0.25,0.1,0.5,74.05,800,29.7
4.5,1,16,0,3,0.25,0.25,0.1,0,0.25,0.1,0.5,74.05,900,31.4
4.5,1,16,0,3,0.25,0.25,0.1,0,0.25,0.1,0.5,74.05,1000,32.7
4.5,1,16,0,3,0.25,0.25,0.1,0,0.25,0.1,0.5,74.05,1100,34
4.5,1,16,0,3,0.25,0.25,0.1,0,0.25,0.1,0.5,74.05,1200,36.7
0,39,22,0,3,0.75,0,0,0,0,0.35,14,20.9,25,10.4
0,39,22,0,3,0.75,0,0,0,0,0.35,14,20.9,100,12.2
0,39,22,0,3,0.75,0,0,0,0,0.35,14,20.9,200,14.3
0,39,22,0,3,0.75,0,0,0,0,0.35,14,20.9,300,15.9
0,39,22,0,3,0.75,0,0,0,0,0.35,14,20.9,400,17.5
0,39,22,0,3,0.75,0,0,0,0,0.35,14,20.9,500,19.3
0,39,22,0,3,0.75,0,0,0,0,0.35,14,20.9,600,21.1
0,39,22,0,3,0.75,0,0,0,0,0.35,14,20.9,700,23
0,39,22,0,3,0.75,0,0,0,0,0.35,14,20.9,800,24.8
0,39,22,0,3,0.75,0,0,0,0,0.35,14,20.9,900,25.5
0,39,22,0,3,0.75,0,0,0,0,0.35,14,20.9,1000,27.6
0.4,0.5,20,0,2.5,0.5,0,0,0,0.4,0.5,0,75.2,400,18.6
0.4,0.5,20,0,2.5,0.5,0,0,0,0.4,0.5,0,75.2,600,22.7
0.4,0.5,20,0,2.5,0.5,0,0,0,0.4,0.5,0,75.2,700,24.7
0.4,0.5,20,0,2.5,0.5,0,0,0,0.4,0.5,0,75.2,800,26.5
0.4,0.5,20,0,2.5,0.5,0,0,0,0.4,0.5,0,75.2,900,28.4
0.4,0.5,20,0,2.5,0.5,0,0,0,0.4,0.5,0,75.2,1000,30.1
0,51.3,20,0,1.5,1.5,0.5,0,0,0,0.2,15,10,25,10.5
0,51.3,20,0,1.5,1.5,0.5,0,0,0,0.2,15,10,100,12
0,51.3,20,0,1.5,1.5,0.5,0,0,0,0.2,15,10,200,14
0,51.3,20,0,1.5,1.5,0.5,0,0,0,0.2,15,10,300,15.9
0,51.3,20,0,1.5,1.5,0.5,0,0,0,0.2,15,10,400,17.7
0,51.3,20,0,1.5,1.5,0.5,0,0,0,0.2,15,10,500,19.5
0,51.3,20,0,1.5,1.5,0.5,0,0,0,0.2,15,10,600,21.2
0,51.3,20,0,1.5,1.5,0.5,0,0,0,0.2,15,10,700,22.9
0,51.3,20,0,1.5,1.5,0.5,0,0,0,0.2,15,10,800,24.5
0,51.3,20,0,1.5,1.5,0.5,0,0,0,0.2,15,10,900,26
0,51.3,20,0,1.5,1.5,0.5,0,0,0,0.2,15,10,1000,27.5
3.53,8.26,15.85,0,0,0,1.73,2.5,0,3.49,0,2.57,62.07,25,9.8
3.53,8.26,15.85,0,0,0,1.73,2.5,0,3.49,0,2.57,62.07,127,11.4
3.53,8.26,15.85,0,0,0,1.73,2.5,0,3.49,0,2.57,62.07,327,14.6
3.53,8.26,15.85,0,0,0,1.73,2.5,0,3.49,0,2.57,62.07,527,18
3.53,8.26,15.85,0,0,0,1.73,2.5,0,3.49,0,2.57,62.07,727,23.4
3.53,8.26,15.85,0,0,0,1.73,2.5,0,3.49,0,2.57,62.07,927,24.9
2.95,9.6,13.9,0,0,0,4.05,0,0,4.95,0,3.9,60.65,25,10.3
2.95,9.6,13.9,0,0,0,4.05,0,0,4.95,0,3.9,60.65,127,11.8
2.95,9.6,13.9,0,0,0,4.05,0,0,4.95,0,3.9,60.65,327,14.8
2.95,9.6,13.9,0,0,0,4.05,0,0,4.95,0,3.9,60.65,527,18.1
2.95,9.6,13.9,0,0,0,4.05,0,0,4.95,0,3.9,60.65,727,23.4
2.95,9.6,13.9,0,0,0,4.05,0,0,4.95,0,3.9,60.65,927,26.2
